Repository: humbertogn-coder/dfn-pinn-project

# DFN PINN Project

Research project to implement and evaluate physics-informed neural networks (PINNs) for the full Doyle-Fuller-Newman model, focusing on:

- reproducible reference solutions with PyBaMM
- a mixed-variable formulation with learned interfacial current
- an inverse Butler-Volmer residual to investigate conditioning
- hard current conservation through projection
- identifiability analysis before parameter estimation

## Current Status

The repository currently contains a minimal project skeleton. The first goal is to establish a reproducible workflow:

1. Local environment
2. Git and GitHub
3. Codex-assisted development
4. HPRC Grace for larger computational runs

## Create the Local Environment

From the project directory in Anaconda Prompt:

```bat
conda create -n dfn-pinn python=3.11 -y
conda activate dfn-pinn
pip install -r requirements.txt
pip install -e .
```

## Git Workflow

```bat
git init
git add .
git commit -m "Initialize DFN PINN project"
```

For a new repository, create an empty repository on GitHub and connect the remote. Replace `REPOSITORY_URL` with its clone URL:

```bat
git branch -M main
git remote add origin REPOSITORY_URL
git push -u origin main
```

## HPRC Grace

The project owner's existing Grace environment can be activated as follows. Collaborators should substitute their own environment and checkout paths:

```bash
module purge
module load GCCcore/13.2.0
module load Python/3.11.5
source /scratch/user/humbertogn/ase_env/bin/activate
cd /scratch/user/humbertogn/proyectos/dfn-pinn-project
pip install -r requirements.txt
pip install -e .

# Published multi-rate SPAN discharge data (Phase 2 of the identifiability proposal)

Curves extracted from published figures for the calibrate-then-predict tests (`scripts/lispan_lit_rates.py`).
The PDFs are not stored here; each extraction script takes the PDF (or the figure raster) as an argument.

| folder | source | material / cell | rates | extraction | accuracy |
| --- | --- | --- | --- | --- | --- |
| `chen2019/` | Chen et al., Nat. Commun. 10, 1021 (2019), Fig. 3b (ether) and 3d (carbonate) | Se0.06SPAN (Se-doped SPAN), 80:10:5:5 (CMC/SBR), ~1 mg/cm2 active; 1 M LiPF6 EC/DMC or 1 M LiTFSI DOL/DME + 2 wt% LiNO3; Li metal; 1-3 V | 0.2 (first cycle of the cell, not used), 0.4, 1, 2, 4, 6, 10 A/g (per g S+Se) | exact: polylines read from the PDF vector paths (`scripts/extract_chen2019_fig3.py`, page 5) | line width only |
| `ma2026/` | Ma et al., Small 22, e74169 (2026), Fig. 6c (SPAN) and 6d (SPAN aerogel, "SPAN-A") | SPAN made at 350 C (S:PAN 3:1), 80:10:10 (Super P, PVDF) on carbon-coated Al, ~1.9 mg S/cm2; 1 M LiPF6 EC/DMC/EMC, 40 uL; Li metal; 1-3 V | 0.1 (first cycle of the cell), 0.2, 0.3, 0.5, 1, 2 C; 1 C = 1.675 A/g S (assumed; consistent with the paper's utilisation, Fig. 6b) | digitized from the 300 dpi raster (`scripts/digitize_ma2026_fig6.py`): nearest-colour classification, discharge branch tracked from 1.0 V | 3.6 mAh/g x 5.4 mV per pixel; points below 60 mAh/g dropped (all curves cross there); end capacities 0.2-2.3 % below the values in the text (SPAN 2 C: +1.7 %) |
| `hao2025/` | Hao et al., ACS Nano 19, 25385 (2025), Supporting Information Fig. S9 (rate test) and Fig. S12b (cycling) | plain SPAN made at 300 C (53.11 wt% S), active:carbon:PAA 90:5:5, 1.5-2 mg/cm2 active material; 1.0 M LiPF6 EC/DEC/FEC 45:45:10; Li metal; 1-3 V | S9: 0.1, 0.2, 0.5, 1, 2 C (`SPAN_{rate}C.csv`); S12b: cycles 1, 2, 10, 100 at 0.5 C (`SPAN_0.5C_{n}cyc.csv`; cycle 1 is probably the 0.1 C activation cycle); capacity per g SPAN; 1 C not defined in the paper, 0.71 A/g used (GITT pulse size: 0.72; 0.1 C capacity: 0.74) | digitized from the ~200 ppi SI rasters (`scripts/digitize_hao2025_si.py`); 0.1 C is hidden under 0.2 C below 526 mAh/g and cycle 2 under cycle 100 below 368 mAh/g, so there the covering curve is used (`summary.json`) | 1.9 mAh/g x 6.0 mV per pixel (S9), 2.9 x 9.0 (S12b); S9 end capacities +0.1-0.3 % vs the text; points below 30 mAh/g dropped |

Units: capacity in mAh per g of the paper's basis (S+Se for Chen, S for Ma), voltage in V vs Li/Li+.

Caveats:
* Chen 2019: Se doping changes the chemistry slightly (Se-S bonds; Se contributes capacity), so model parameters are
  effective. The same material is shown in two electrolytes, which allows a direct electrolyte comparison.
* Ma 2026: the profiles are most likely the first cycle at each rate (the capacities quoted in the text are the first
  point of each rate step in Fig. 6a, and the SPAN-A 0.1 / 0.2 C curves end there once the ~0.8 % low reading of the
  curve panel is removed; at 0.3 C and above the three cycles of a step are indistinguishable). The 0.1 C curve is then
  the first cycle of the cell (SPAN-A: 1513 mAh/g vs ~1380 when 0.1 C is
  repeated at the end of the test), so 0.2 C is used as the slow calibration rate. Electrode thickness and porosity
  are not reported. EIS of both materials (Fig. 4f,g) gives independent resistances for comparison.

File: data/literature_span/hao2025/gitt_summary.json
{
 "source": "Hao et al. ACS Nano 19, 25385 (2025), SI Fig. S11; approximate (raster ~3 mAh/g, ~10 mV per px)",
 "SPAN": {
  "pulse_capacity_mAh_g": 18.0,
  "implied_1C_A_per_g": 0.722,
  "discharge_rest_recovery_mV_150_550": {
   "mean": 65,
   "min": 30,
   "max": 101,
   "n_rests": 11
  },
  "charge_rest_recovery_mV_150_550": {
   "mean": 37,
   "min": 30,
   "max": 60,
   "n_rests": 11
  },
  "rested_charge_minus_rested_discharge_mV": {
   "300": 162,
   "400": 168,
   "500": 182
  },
  "apparent_log10_D_cm2_s_discharge": {
   "min": -14.7,
   "median": -13.6,
   "max": -12.5
  }
 },
 "FeS2/SPAN": {
  "pulse_capacity_mAh_g": 20.0,
  "implied_1C_A_per_g": 0.798,
  "discharge_rest_recovery_mV_150_550": {
   "mean": 84,
   "min": 60,
   "max": 101,
   "n_rests": 20
  },
  "charge_rest_recovery_mV_150_550": {
   "mean": 72,
   "min": 60,
   "max": 90,
   "n_rests": 20
  },
  "rested_charge_minus_rested_discharge_mV": {
   "300": 132,
   "400": 159,
   "500": 185
  },
  "apparent_log10_D_cm2_s_discharge": {
   "min": -14.0,
   "median": -13.3,
   "max": -12.5
  }
 }
}
